Repository: liushengqi620/knowledge_system

﻿# 钢铁全流程实时异常预警溯源系统 - 主要代码恢复说明

当前 Codex 执行环境只能看到 C: 和 D:，看不到源项目所在的 E: 盘，所以无法由工具直接跨盘复制源文件。

请在你本机普通 PowerShell 中运行：

```powershell
Set-ExecutionPolicy -Scope Process -ExecutionPolicy Bypass
D:\codex_recovery\copy_main_steel_system.ps1
```

脚本会从：

`E:\lsq\Project\数据知识抽取`

复制主要系统代码到：

`D:\codex_recovery`

复制范围：

- Scripts/steel_realtime_system.py
- Scripts/steel_realtime_fastapi.py
- Scripts/steel_realtime_deployment_package.py
- 相关测试与验收脚本
- apps/steel-realtime-vben
- knowledge_exports/steel_realtime_system_v1

运行后查看：

`D:\codex_recovery\copy_summary.txt`

启动系统命令：

```powershell
cd /d D:\codex_recovery
C:\Users\14182\miniconda3\envs\steel_knowledge_data_env\python.exe -m uvicorn Scripts.steel_realtime_fastapi:app --host 127.0.0.1 --port 8018
```

File: data_knowledge_extraction_recovered_20260618_183738/recovered_project_files/数据知识抽取/knowledge_exports/continuous_casting_grouped/overall_abnormal_code_analysis/inferred_disposition_code_dictionary.md
# 异常处置代码推断字典

说明：本文件根据 `continuous_casting_all.csv` 中 `异常处置代码1-5` 与 `品质异常代码1-5`、`quality_abnormal_group_cn`、连铸工艺特征偏移之间的关系反推得到。由于没有官方代码表，以下含义应视为数据证据下的语义假设，建议后续由现场质量/工艺人员确认。

## 总体分布

| 处置代码 | 出现次数 | 涉及记录数 | 初步推断 |
|---|---:|---:|---|
| 19 | 17196 | 13998 | 通用过程异常处置/跟踪类，覆盖面最广 |
| 7 | 15394 | 9365 | 重点质量处置/封锁检查类，偏液面、流量、热交换、拉速控制 |
| 18 | 1975 | 1639 | 强过程波动处置，偏严重波动报警 |
| 1 | 1558 | 1558 | 与品质异常代码 21 强绑定，疑似交接段/中间包过渡类专项处置 |
| 5 | 1203 | 908 | 强波动后的降级/改判/复判类处置 |
| 8 | 33 | 31 | 极端强波动补充处置，样本少 |
| 6 | 30 | 21 | 拉速-塞棒/流量异常的少量特殊处置 |
| 9 | 3 | 3 | 极少数强波动特殊处置 |
| 4 | 2 | 2 | 极少数拉速-塞棒/流量特殊处置 |

## 代码含义推断

### 处置代码 19：通用过程异常处置/跟踪类

- 数据证据：
  - 出现次数最多，涉及 13998 条记录。
  - 关联异常大类覆盖较广：液面/卷渣风险类、强过程波动类、温度/保护剂相关类、拉速-塞棒/流量控制类、交接段/中间包过渡类。
  - 常配对品质异常代码：54、31、33、39、58、15、34、30、55、32、27、57。
  - 工艺偏移：液面波动、拉速波动、塞棒氩气压力波动、上水口流量波动、中间包吨位波动均偏高。
- 推断：
  - 代码 19 更像一种通用处置或跟踪处置，不只对应某一种缺陷。
  - 可能含义：过程异常记录、质量跟踪、综合判定、一般封锁/待判定。

### 处置代码 7：重点质量处置/封锁检查类

- 数据证据：
  - 出现次数第二，涉及 9365 条记录。
  - 关联异常大类：液面/卷渣风险类、拉速-塞棒/流量控制类、强过程波动类、热交换不均类。
  - 常配对品质异常代码：54、31、85、34、87、32、58、27、57、38、52、89。
  - 工艺偏移：结晶器振动、上滑板流量波动、液面波动、塞棒氩气流量波动、南北拔热量差偏高。
- 推断：
  - 代码 7 更偏“需要重点质量处置”的过程异常。
  - 相比 19，7 更集中于液面、流量、热交换和拉速控制问题。
  - 可能含义：封锁检查、重点判定、质量处置、上线前/轧制前风险控制。

### 处置代码 18：强过程波动处置

- 数据证据：
  - 绝大多数落在强过程波动类。
  - 常配对品质异常代码：56、18、19、53、57、55、16。
  - 工艺偏移极强：液面波动极差、上水口流量波动、拉速波动、中间包吨位波动、塞棒氩气流量/压力波动显著升高。
- 推断：
  - 代码 18 很可能表示强波动类异常处置。
  - 可能含义：严重过程波动报警、强制复判、异常波动专项处置。

### 处置代码 1：交接段/中间包过渡专项处置

- 数据证据：
  - 1558 次全部与品质异常代码 21 配对。
  - 关联异常大类以交接段/中间包过渡类为主，同时有液面/温度类共现。
  - 工艺偏移中覆盖剂、振动、拉速、中间包连浇炉数有一定变化，但不是典型强波动。
- 推断：
  - 代码 1 不是通用处置，而是与代码 21 强绑定的专项处置。
  - 可能含义：交接段处置、中间包过渡段管理、头尾/交接部切除或判定。

### 处置代码 5：强波动后的降级/改判/复判类处置

- 数据证据：
  - 主要关联强过程波动类。
  - 常配对品质异常代码：56、55、19、53、32。
  - 工艺偏移：液面波动、上滑板流量波动、塞棒氩气流量波动、拉速波动均显著偏高。
- 推断：
  - 代码 5 可能是强波动出现后的结果性处置。
  - 可能含义：降级、改判、复判、强波动后质量处置。

### 处置代码 6、8、9、4：少量特殊处置

- 数据证据：
  - 样本量很少：6 为 21 条记录，8 为 31 条记录，9 为 3 条记录，4 为 2 条记录。
  - 多数关联强过程波动类或拉速-塞棒/流量控制类。
  - 工艺偏移通常非常大，尤其是液面波动、拉速波动、塞棒氩气流量波动、上水口流量波动。
- 推断：
  - 这些代码可能是极端异常下的特殊处置或人工处置分支。
  - 当前样本不足，不建议直接给出确定语义。

## 建议使用方式

在后续建模中，不建议直接把处置代码当作目标标签 `y`，因为它更像异常之后的处理结果，而不是缺陷本身。更合理的使用方式是：

1. 主标签仍使用 `quality_abnormal_group_cn`。
2. `异常处置代码` 作为辅助标签，用于区分异常严重程度或处置等级。
3. 可以派生一个处置等级变量：
   - 一般跟踪类：19
   - 重点处置类：7
   - 强波动处置类：18、5
   - 专项过渡处置类：1
   - 少量特殊处置类：4、6、8、9
